Repository: dchapp/rail_defect_analysis

# Analysis of Rail Defect and Track Geometry Defect Data

## Overview 
lorem ipsum

## Rail Defect Data

## Track Geometry Defect Data
1. Number of records = 25421 
    1. Number missing at least one row = ? 
    2. Number per "Subdivision":
2. Record columns = 41:
    1. Prefix -> Milepost prefix
    2. Location MP -> ? (milepost?)
    3. Location Offset -> ?
    4. Exception Date -> When the exception occured OR when it was repaired?
    5. Exception Type -> The kind of problem with the track geometry. This is the class label.
    6. Status -> ?
    7. Header Name -> ? 
    8. File Name -> DO NOT USE. Seems to be the actual filename the defect data is from
    9. Car -> The monitoring car that detected the defect
    10. Heading -> Direction car was going?
    11. Roadmaster -> ?
    12. Record number -> ? 
    13. Class\_ex\_c -> ?
    14. Class\_sv\_c -> ?
    15. Length ->
    16. Maxval ->
    17. Begin mp -> milepost where defect starts
    18. Begin offset -> # feet relative to beginning milepost? 
    19. End mp -> milepost where defect ends
    20. End\_offset\_feet -> # feet relative to ending milepost?
    21. Curve ->
    22. Event -> 
    23. Event offset -> 
    24. Freight\_mph\_q -> speed of trains here? faster ==> more/worse defects?
    25. Passenger\_mph\_q -> see above
    26. Track
    27. Cant left
    28. Cant right
    29. Action date -> DO NOT USE
    30. Authorized inspector -> DO NOT USE
    31. Approved date -> DO NOT USE
    32. Approved by -> DO NOT USE
    33. Latitude ->
    34. Longitude -> 
    35. Engineer milepost -> relation to other mp values above?
    36. CRT\_S -> ?
    37. Division -> coarse geographic info, APPALACHIAN only in this case
    38. Subdivision -> finer geographic info, 17 subdivs. 
        1. Coal Run
        2. Big Sandy
        3. Columbus
        4. Kingsport
        5. Blue Ridge
        6. S V and E
        7. E and B V 
        8. Northern
        9. Cincinnati Corbin
        10. Rockhouse
        11. Fostoria
        12. Pemberville
        13. Eastern Kentucky
        14. KD
        15. Cumberland Valley
        16. Cincinnati 
    39. Error -> ?
    40. Priority -> ?
    41. Exception action -> status of exception (col. 5)

File: data/rail_defects.csv (part 1 of 70)
,DIVISION,SUBDIVISION,PREFIX,MILEPOST,TRACK TYPE,TRACK CODE,SIDE,DEFECT TYPE,SIZE,DATE FOUND,CAR NAME,PREPARED BY,CURVE-TANG,ROADMASTER,JOINT-WELD,ROLLED YEAR,MILL,WEIGHT,MGT,AGE,CUM MGT
0,AP,ROCKHOUSE,0VG,282.9,SG,M,L,BRO,,12/09/2011,SERV,F6860,,G20, ,1995.0,BS,136.0,6.09,17.0,85.9299
1,AP,KD,00C,233.3,SG,M,L,BRO,,02/05/2011,SERV,H1417,,R08, ,,,141.0,21.28,,
2,AP,KD,00C,221.0,SG,M,R,BRO,,12/30/2012,SERV,SWL,H,R08,W,,BS,136.0,21.28,,
3,AP,BIG SANDY,CMG,87.6,SG,M,L,EFBW,10.0,12/30/2010,S994,SRS,H,G15,,2001.0,OT,141.0,38.95,10.0,350.55
4,AP,COAL RUN,CMP,0.03,SG,M,R,TDD,10.0,12/30/2010,S994,SRS,H,G15,,1966.0,UI,132.0,1.83,45.0,45.2925
5,AP,COAL RUN,CMP,0.02,SG,M,R,TDD,20.0,12/30/2010,S994,SRS,H,G15,,1966.0,UI,136.0,1.83,45.0,45.2925
6,AP,COAL RUN,CMP,0.03,SG,M,R,TDD,25.0,12/30/2010,S994,SRS,H,G15,,1966.0,UI,132.0,1.83,45.0,45.2925
7,AP,COAL RUN,CMP,0.0,SG,M,R,TDD,40.0,12/30/2010,S994,SRS,H,G15,,1969.0,UI,132.0,1.83,42.0,44.5788
8,AP,COAL RUN,CMP,0.0,SG,M,R,TDD,50.0,12/30/2010,S994,SRS,H,G15,,1969.0,UI,132.0,1.83,42.0,44.5788
9,AP,KINGSPORT,Z,6.69,SD,S,R,CH,24.0,12/29/2010,S958,SRS,H,M01,,1946.0,UC,131.0,5.11,65.0,116.2525
10,AP,BIG SANDY,CMG,93.93,SG,M,R,SD,1.0,12/29/2010,S994,SRS,H,G15,,1994.0,YA,136.0,38.95,17.0,549.5845
11,AP,BIG SANDY,CMG,102.6,SG,M,R,SW,1.0,12/29/2010,S994,SRS,H,G15,,2003.0,YA,141.0,38.95,8.0,286.672
12,AP,BIG SANDY,CMG,91.87,SG,M,L,TDD,10.0,12/29/2010,S994,SRS,H,G15,,1995.0,BS,136.0,38.95,16.0,523.488
13,AP,BIG SANDY,CMG,114.06,SG,M,L,BRO,0.0,12/28/2010,S994,SRS,H,G15,,1998.0,BS,136.0,38.95,13.0,440.5245
14,AP,KINGSPORT,CMG,117.77,SG,M,R,SD,3.0,12/28/2010,S994,SRS,H,G15,,1997.0,BS,136.0,29.97,14.0,360.8388
15,AP,KINGSPORT,CMG,115.03,SG,M,L,SD,6.0,12/28/2010,S994,SRS,H,G15,,1998.0,BS,136.0,29.97,13.0,338.9607
16,AP,KINGSPORT,CMG,127.21,SG,M,R,TDD,10.0,12/28/2010,S994,SRS,H,G15,,1998.0,BS,136.0,29.97,13.0,338.9607
17,AP,KINGSPORT,CMG,124.2,SG,M,R,TDD,20.0,12/28/2010,S994,SRS,H,G15,,1996.0,BR,136.0,29.97,15.0,382.1175
18,AP,KINGSPORT,CMG,124.15,SG,M,R,TDD,40.0,12/28/2010,S994,SRS,H,G15,,1996.0,BS,136.0,29.97,15.0,382.1175
19,AP,S V AND E,CMN,3.05,SG,M,R,EFBW,20.0,12/27/2010,S994,SRS,H,G15,,1981.0,OT,132.0,3.07,30.0,64.47
20,AP,S V AND E,CMN,9.57,SG,M,L,TDD,10.0,12/27/2010,S994,SRS,H,G15,,1954.0,BL,132.0,3.07,57.0,75.2457
21,AP,S V AND E,CMN,7.75,SG,M,R,TDD,20.0,12/27/2010,S994,SRS,H,G15,,1952.0,IN,132.0,3.07,59.0,74.2633
22,AP,KD,00C,295.74,SD,S,L,VSH,480.0,12/27/2010,S958,SRS,H,R09,,1971.0,UT,132.0,3.86,40.0,92.64
23,AP,COAL RUN,CMP,6.48,SG,M,L,TDD,20.0,12/24/2011,SERV,H6862,H,G15, ,1966.0,BS,132.0,1.83,46.0,45.4572
24,AP,BLUE RIDGE,Z,169.9,SG,M,L,BRO,,12/23/2012,SERV,,H,M02, ,,,136.0,33.44,,
25,AP,KINGSPORT,Z,116.12,SG,M,L,TDD,10.0,12/23/2011,S958,SRS,H,M02,,1995.0,BS,136.0,29.97,17.0,422.8767
26,AP,BIG SANDY,CMG,65.73,1,M,R,TDD,10.0,12/23/2010,S994,SRS,H,G05,,1978.0,UT,136.0,26.08,33.0,576.6288
27,AP,BIG SANDY,CMG,70.72,SG,M,R,TDD,10.0,12/23/2010,S994,SRS,H,G05,,2000.0,BS,141.0,38.95,11.0,381.3205
28,AP,KD,00C,280.77,SG,M,R,TDD,10.0,12/23/2010,S958,SRS,H,R09,,1998.0,BS,136.0,21.28,13.0,240.6768
29,AP,KD,00C,277.15,SG,M,R,TDD,60.0,12/23/2010,S958,SRS,H,R09,,1988.0,OT,132.0,21.28,23.0,376.8688
30,AP,KD,00C,280.78,SG,M,R,TDD,80.0,12/23/2010,S958,SRS,H,R09,,1998.0,BS,136.0,21.28,13.0,240.6768
31,AP,KD,00C,280.84,SG,M,R,TDD,90.0,12/23/2010,S958,SRS,H,R09,,1996.0,BS,136.0,21.28,15.0,271.32
32,AP,BIG SANDY,CMG,69.0,SG,M,R,TW,20.0,12/23/2010,S994,SRS,H,G05,,1996.0,BS,136.0,38.95,15.0,496.6125
33,AP,KINGSPORT,Z,109.24,SG,M,L,SD,2.0,12/22/2011,S958,SRS,H,M02,,1995.0,BS,136.0,29.97,17.0,422.8767
34,AP,BIG SANDY,CMG,49.4,SG,M,L,SD,2.0,12/22/2010,S994,SRS,H,G05,,1984.0,BS,136.0,38.95,27.0,767.7045
35,AP,BIG SANDY,CMG,49.42,SG,M,L,TDD,10.0,12/22/2010,S994,SRS,H,G05,,1984.0,BS,136.0,38.95,27.0,767.7045
36,AP,BIG SANDY,CMG,59.24,SG,M,R,TDD,10.0,12/22/2010,S994,SRS,H,G05,,1996.0,BS,136.0,38.95,15.0,496.6125
37,AP,BIG SANDY,CMG,59.37,SG,M,R,TDD,10.0,12/22/2010,S994,SRS,H,G05,,1998.0,BS,136.0,38.95,13.0,440.5245
38,AP,BIG SANDY,CMG,60.29,SG,M,L,TDD,10.0,12/22/2010,S994,SRS,H,G05,,1992.0,BS,136.0,38.95,19.0,599.4405
39,AP,KD,00C,251.18,SG,M,L,TDD,10.0,12/22/2010,S958,SRS,H,R09,,1988.0,OT,132.0,21.28,23.0,376.8688
40,AP,BIG SANDY,CMG,49.3,SG,M,R,TDD,30.0,12/22/2010,S994,SRS,H,G05,,1984.0,BS,136.0,38.95,27.0,767.7045
41,AP,CUMBERLAND VALLEY,0WM,246.256,SG,M,L,TDD,20.0,12/21/2012,S958,SRS,H,R07,,1986.0,HY,136.0,5.33,27.0,105.0543
42,AP,CUMBERLAND VALLEY,0WM,251.518,SG,M,L,TDD,40.0,12/21/2012,S958,SRS,H,R07,,1955.0,UC,140.0,5.33,58.0,129.8388
43,AP,BIG SANDY,CMG,48.82,SG,M,R,SD,10.0,12/21/2011,S994,SRS,H,G05,,1969.0,OT,136.0,38.95,43.0,954.6645
44,AP,BIG SANDY,CMG,59.74,SG,M,L,SD,18.0,12/21/2011,S994,SRS,H,G05,,1979.0,BS,122.0,38.95,33.0,861.1845
45,AP,BIG SANDY,CMG,65.851,1,M,R,SD,3.0,12/21/2011,S994,SRS,H,G05,,1996.0,BS,136.0,26.08,16.0,350.5152
46,AP,BIG SANDY,CMG,52.276,SG,M,R,SD,4.0,12/21/2011,S994,SRS,H,G05,,1988.0,BS,136.0,38.95,24.0,710.448
47,AP,BIG SANDY,CMG,65.891,1,M,R,SD,4.0,12/21/2011,S994,SRS,H,G05,,1998.0,BS,136.0,26.08,14.0,314.0032
48,AP,BIG SANDY,CMG,66.694,1,M,L,TDD,10.0,12/21/2011,S994,SRS,H,G05,,2002.0,OT,132.0,26.08,10.0,234.72
49,AP,BIG SANDY,CMG,57.8,SG,M,L,TDD,15.0,12/21/2011,S994,SRS,H,G05,,1996.0,BS,136.0,38.95,16.0,523.488
50,AP,BIG SANDY,CMG,40.93,1,M,L,SD,3.0,12/21/2010,S994,SRS,H,G05,,1986.0,OT,136.0,26.08,25.0,489.0
51,AP,BIG SANDY,CMG,40.1,1,M,L,SD,4.0,12/21/2010,S994,SRS,H,G05,,1986.0,OT,132.0,26.08,25.0,489.0
52,AP,BIG SANDY,CMG,40.92,1,M,L,SD,4.0,12/21/2010,S994,SRS,H,G05,,1986.0,OT,136.0,26.08,25.0,489.0
53,AP,KD,00C,239.77,SG,M,R,SD,48.0,12/21/2010,S958,SRS,H,R08,,1984.0,BS,132.0,21.28,27.0,419.4288
54,AP,BIG SANDY,CMG,44.23,SG,M,L,TDD,10.0,12/21/2010,S994,SRS,H,G05,,2001.0,OT,141.0,38.95,10.0,350.55
55,AP,KD,00C,239.77,SG,M,R,TDD,10.0,12/21/2010,S958,SRS,H,R08,,1984.0,BS,132.0,21.28,27.0,419.4288
56,AP,KD,00C,251.05,SG,M,R,TDD,10.0,12/21/2010,S958,SRS,H,R09,,2001.0,BS,141.0,21.28,10.0,191.52
57,AP,BIG SANDY,CMG,39.27,1,M,L,TDD,20.0,12/21/2010,S994,SRS,H,G05,,1997.0,TH,122.0,26.08,14.0,314.0032
58,AP,E AND B V,CMO,28.59,SG,M,R,TDD,20.0,12/21/2010,S823,SRS,H,G20,,1996.0,BS,136.0,13.0,15.0,165.75
59,AP,KD,00C,251.01,SG,M,R,TDD,20.0,12/21/2010,S958,SRS,H,R09,,2001.0,BS,141.0,21.28,10.0,191.52
60,AP,KD,00C,251.03,SG,M,R,TDD,30.0,12/21/2010,S958,SRS,H,R09,,2001.0,BS,141.0,21.28,10.0,191.52
61,AP,KD,00C,251.05,SG,M,R,TDD,30.0,12/21/2010,S958,SRS,H,R09,,2001.0,BS,141.0,21.28,10.0,191.52
62,AP,KD,00C,250.29,SG,M,R,TDD,50.0,12/21/2010,S958,SRS,H,R09,,2001.0,BS,141.0,21.28,10.0,191.52
63,AP,KD,00C,251.03,SG,M,R,TDD,50.0,12/21/2010,S958,SRS,H,R09,,2001.0,BS,141.0,21.28,10.0,191.52
64,AP,BIG SANDY,CMG,23.62,SD,S,R,TDT,10.0,12/21/2010,S994,SRS,H,G05,,1931.0,BM,130.0,11.54,80.0,184.64
65,AP,NORTHERN,CJ,27.274,2,M,L,SD,3.0,12/20/2012,S994,SRS,H,H75,,1992.0,BS,136.0,14.16,21.0,234.9144
66,AP,NORTHERN,CJ,27.283,2,M,L,TDD,10.0,12/20/2012,S994,SRS,H,H75,,1992.0,BS,136.0,14.16,21.0,234.9144
67,AP,NORTHERN,CJ,7.544,2,M,R,TW,20.0,12/20/2012,S994,SRS,H,H75,,1971.0,UI,122.0,14.16,42.0,344.9376
68,AP,NORTHERN,CJ,22.708,1,M,R,FH,6.0,12/20/2011,D024,DPS,H,H75,,1981.0,WP,136.0,26.86,31.0,574.5354
69,AP,KINGSPORT,Z,47.962,SG,M,L,SD,2.0,12/20/2011,S958,SRS,H,M01,,2000.0,BS,141.0,29.97,12.0,316.4832
70,AP,BIG SANDY,CMG,38.333,1,M,R,SD,3.0,12/20/2011,S994,SRS,H,G05,,1984.0,OT,132.0,26.08,28.0,525.7728
71,AP,KINGSPORT,Z,47.491,SG,M,L,SD,3.0,12/20/2011,S958,SRS,H,M01,,2000.0,BS,141.0,29.97,12.0,316.4832
72,AP,KINGSPORT,Z,48.435,SG,M,R,SD,3.0,12/20/2011,S958,SRS,H,M01,,2000.0,BS,141.0,29.97,12.0,316.4832
73,AP,KINGSPORT,Z,48.509,SG,M,R,SD,3.0,12/20/2011,S958,SRS,H,M01,,2000.0,BS,141.0,29.97,12.0,316.4832
74,AP,KINGSPORT,Z,50.133,SG,M,R,SD,4.0,12/20/2011,S958,SRS,H,M01,,2000.0,BS,141.0,29.97,12.0,316.4832
75,AP,BIG SANDY,CMG,32.369,1,M,L,SD,8.0,12/20/2011,S994,SRS,H,G05,,1956.0,UC,140.0,26.08,56.0,642.6112
76,AP,KINGSPORT,Z,42.428,SG,M,L,TDD,10.0,12/20/2011,S958,SRS,H,M01,,2000.0,BS,141.0,29.97,12.0,316.4832
77,AP,KINGSPORT,Z,44.041,SG,M,L,TDD,10.0,12/20/2011,S958,SRS,H,M01,,2000.0,BS,141.0,29.97,12.0,316.4832
78,AP,KINGSPORT,Z,44.145,SG,M,L,TDD,20.0,12/20/2011,S958,SRS,H,M01,,2000.0,BS,141.0,29.97,12.0,316.4832
79,AP,NORTHERN,CJ,4.613,1,M,R,TDD,20.0,12/20/2011,D024,DPS,H,H75,,1986.0,BS,136.0,26.86,26.0,516.7864
80,AP,KINGSPORT,Z,43.451,SG,M,R,TDD,30.0,12/20/2011,S958,SRS,H,M01,,2000.0,BS,141.0,29.97,12.0,316.4832
81,AP,BIG SANDY,CMG,24.5,SG,M,L,SD,2.0,12/20/2010,S994,SRS,H,G05,,1996.0,BS,136.0,38.95,15.0,496.6125
82,AP,BIG SANDY,CMG,24.13,SG,M,L,SD,3.0,12/20/2010,S994,SRS,H,G05,,1997.0,BS,136.0,38.95,14.0,468.958
83,AP,BIG SANDY,CMG,23.03,SG,M,L,TDD,10.0,12/20/2010,S994,SRS,H,G05,,1996.0,BS,136.0,38.95,15.0,496.6125
84,AP,ROCKHOUSE,0LF,261.91,SG,M,L,TDD,10.0,12/20/2010,S823,SRS,H,G20,,1964.0,UT,132.0,6.09,47.0,151.7019
85,AP,CUMBERLAND VALLEY,0CV,193.82,SG,M,R,SD,4.0,12/19/2012,S958,SRS,H,R10,,1959.0,UT,132.0,5.33,54.0,132.3972
86,AP,KINGSPORT,Z,17.131,SG,M,R,SD,3.0,12/19/2011,S958,SRS,H,M01,,2001.0,BS,141.0,29.97,11.0,293.4063
87,AP,KINGSPORT,Z,30.374,SG,M,R,SD,3.0,12/19/2011,S958,SRS,H,M01,,2001.0,BS,141.0,29.97,11.0,293.4063
88,AP,KINGSPORT,Z,30.404,SG,M,R,SD,3.0,12/19/2011,S958,SRS,H,M01,,2001.0,BS,141.0,29.97,11.0,293.4063
89,AP,KINGSPORT,Z,0.649,SG,M,L,TDD,10.0,12/19/2011,S958,SRS,H,M01,,2000.0,BS,141.0,29.97,12.0,316.4832
90,AP,KINGSPORT,Z,2.143,SG,M,R,TDD,20.0,12/19/2011,S958,SRS,H,M01,,1937.0,OT,131.0,29.97,75.0,561.9375
91,AP,BIG SANDY,CMG,10.17,SG,M,L,TDD,20.0,12/18/2010,S994,SRS,H,G05,,1985.0,WP,136.0,38.95,26.0,749.398
92,AP,EASTERN KENTUCKY,0VB,228.35,1,M,L,SD,4.0,12/17/2010,S994,SRS,H,R03,,1968.0,UT,136.0,2.75,43.0,67.4025
93,AP,EASTERN KENTUCKY,0VB,233.78,1,M,L,TDD,10.0,12/17/2010,S994,SRS,H,R03,,1984.0,UI,132.0,2.75,27.0,54.2025
94,AP,EASTERN KENTUCKY,0VB,242.94,SG,M,R,TDD,10.0,12/17/2010,S994,SRS,H,G20,,1977.0,UT,132.0,4.48,34.0,100.5312
95,AP,EASTERN KENTUCKY,0VB,230.32,1,M,L,TDD,25.0,12/17/2010,S994,SRS,H,R03,,1968.0,UT,132.0,2.75,43.0,67.4025
96,AP,S V AND E,CMN,14.247,SG,M,L,SD,12.0,12/16/2011,S958,SRS,H,G15,,1957.0,UT,132.0,3.07,55.0,75.9825
97,AP,E AND B V,CMO,6.46,SG,M,R,SW,1.0,12/16/2011,S994,SRS,H,G20,,2001.0,OT,141.0,13.0,11.0,127.27
98,AP,E AND B V,CJF,1.765,SG,M,L,TDD,10.0,12/16/2011,S994,SRS,H,G20,,1969.0,UI,122.0,13.0,43.0,318.63
99,AP,E AND B V,CMO,6.771,SG,M,L,TDD,15.0,12/16/2011,S994,SRS,H,G20,,1993.0,BS,136.0,13.0,19.0,200.07
100,AP,S V AND E,CMN,8.997,SG,M,R,VSH,2.0,12/16/2011,S958,SRS,H,G15,,1954.0,BL,132.0,3.07,58.0,74.7852
101,AP,KD,00C,187.52,SG,M,L,BHB,1.0,12/16/2010,S958,SRS,H,R08,J,1993.0,BS,136.0,21.28,18.0,314.0928
102,AP,KD,00C,188.96,SG,M,R,HW,3.0,12/16/2010,S958,SRS,H,R08,,1992.0,YA,136.0,21.28,19.0,327.4992
103,AP,E AND B V,CMO,36.124,SG,M,R,SD,8.0,12/15/2011,S994,SRS,H,G20,,1971.0,UI,136.0,13.0,41.0,314.47
104,AP,CUMBERLAND VALLEY,0CV,172.72,1,M,L,HW,3.0,12/15/2010,S958,SRS,H,R10,,1968.0,CO,141.0,4.45,43.0,109.0695
105,AP,EASTERN KENTUCKY,0VB,223.5,SG,M,L,TDD,15.0,12/15/2010,S994,SRS,H,R03,,2002.0,OT,141.0,4.48,9.0,36.6912
106,AP,EASTERN KENTUCKY,0VB,239.05,2,M,L,TDD,30.0,12/15/2010,S994,SRS,H,R03,,1981.0,UI,132.0,1.31,30.0,27.51
107,AP,COLUMBUS,CK,2.478,2,M,L,SD,2.0,12/14/2012,S994,SRS,H,G45,,1992.0,BS,132.0,15.78,21.0,261.7902
108,AP,COLUMBUS,CK,1.39,2,M,R,TDD,10.0,12/14/2012,S994,SRS,H,G45,,2001.0,BS,132.0,15.78,12.0,166.6368
109,AP,KINGSPORT,CMG,118.66,SG,M,L,SD,6.0,12/14/2011,S958,SRS,H,G15,,1998.0,BS,136.0,29.97,14.0,360.8388
110,AP,KINGSPORT,CMG,120.776,SG,M,L,TDD,10.0,12/14/2011,S958,SRS,H,G15,,1998.0,BS,136.0,29.97,14.0,360.8388
111,AP,KINGSPORT,CMG,119.676,SG,M,R,TDD,20.0,12/14/2011,S958,SRS,H,G15,,1998.0,BS,136.0,29.97,14.0,360.8388
112,AP,KINGSPORT,CMG,126.675,SG,M,R,TDD,20.0,12/14/2011,S958,SRS,H,G15,,1998.0,BS,136.0,29.97,14.0,360.8388
113,AP,CUMBERLAND VALLEY,0CV,190.58,SG,M,L,TDD,20.0,12/14/2010,S958,SRS,H,R10,,1983.0,UI,132.0,5.33,28.0,107.4528
114,AP,CUMBERLAND VALLEY,0CV,187.84,SG,M,L,TDD,50.0,12/14/2010,S958,SRS,H,R10,,1984.0,WP,132.0,5.33,27.0,105.0543
115,AP,KD,00C,233.831,SG,M,R,EFBW,10.0,12/13/2012,S958,SRS,H,R08,,1998.0,BS,136.0,21.28,15.0,271.32
116,AP,KD,00C,233.845,SG,M,R,EFBW,10.0,12/13/2012,S958,SRS,H,R08,,1998.0,BS,136.0,21.28,15.0,271.32
117,AP,KD,00C,233.873,SG,M,R,EFBW,10.0,12/13/2012,S958,SRS,H,R08,,1998.0,BS,136.0,21.28,15.0,271.32
118,AP,CUMBERLAND VALLEY,0WO,245.325,SG,M,R,HW,3.0,12/13/2011,S958,SRS,H,R07,J,1929.0,UT,100.0,5.33,83.0,75.2063
119,AP,ROCKHOUSE,0LF,265.561,SG,M,L,HW,6.0,12/13/2011,S994,SRS,H,G20,,1948.0,BS,131.0,6.09,64.0,140.3136
120,AP,ROCKHOUSE,0LF,265.377,SG,M,R,SD,15.0,12/13/2011,S994,SRS,H,G20,,1955.0,UC,140.0,6.09,57.0,149.2659
121,AP,ROCKHOUSE,0LF,264.352,SG,M,L,SD,2.0,12/13/2011,S994,SRS,H,G20,,1955.0,UC,140.0,6.09,57.0,149.2659
122,AP,CUMBERLAND VALLEY,0WO,243.987,SG,M,R,TDT,10.0,12/13/2011,S958,SRS,H,R07,,1928.0,UT,100.0,5.33,84.0,71.6352
123,AP,CUMBERLAND VALLEY,0WO,244.755,SG,M,L,VSH,100.0,12/13/2011,S958,SRS,H,R07,,1928.0,UT,100.0,5.33,84.0,71.6352
124,AP,CUMBERLAND VALLEY,0WO,244.708,SG,M,L,VSH,2.0,12/13/2011,S958,SRS,H,R07,,1922.0,UT,100.0,5.33,90.0,47.97
125,AP,CUMBERLAND VALLEY,0WO,244.339,SG,M,R,VSH,72.0,12/13/2011,S958,SRS,H,R07,,1925.0,UT,100.0,5.33,87.0,60.2823
126,AP,KINGSPORT,Z,0.8,SG,M,L,TDD,20.0,12/13/2010,SERV,C2041,H,M01, ,2000.0,BS,141.0,29.97,11.0,293.4063
127,AP,CUMBERLAND VALLEY,0CV,197.9,SG,M,L,TDD,30.0,12/13/2010,S958,SRS,H,R10,,1948.0,UI,132.0,5.33,63.0,124.2423
128,AP,CUMBERLAND VALLEY,0CV,247.9,SG,M,L,TDD,30.0,12/12/2011,S958,SRS,H,R07,,1942.0,UT,131.0,5.33,70.0,111.93
129,AP,ROCKHOUSE,0VB,263.01,SG,M,R,BRO,,12/11/2011,SERV,F6860,H,G20, ,1959.0,DI,132.0,6.09,53.0,151.7019
130,AP,ROCKHOUSE,0VB,263.0,SG,M,R,TDD,20.0,12/11/2011,SERV,V0571,H,G20, ,1959.0,DI,132.0,6.09,53.0,151.7019
131,AP,CUMBERLAND VALLEY,0WB,205.75,SG,M,R,TW,20.0,12/10/2012,S958,SRS,H,R10,,1993.0,OT,132.0,5.33,20.0,85.28
132,AP,CUMBERLAND VALLEY,0CV,201.41,SG,M,L,BHB,1.0,12/10/2010,S958,SRS,H,R10,,1983.0,FY,132.0,5.33,28.0,107.4528
133,AP,CUMBERLAND VALLEY,0CV,276.98,SG,M,R,EFBW,20.0,12/10/2010,S958,SRS,H,R07,,2009.0,OT,141.0,5.33,2.0,10.4468
134,AP,EASTERN KENTUCKY,0VB,190.2,SG,M,L,TDD,25.0,12/10/2010,S994,SRS,H,R03,,1998.0,BS,136.0,4.48,13.0,50.6688
135,AP,CUMBERLAND VALLEY,0CV,270.313,SG,M,L,HSH,2.0,12/09/2011,S958,SRS,H,R07,,1968.0,BS,132.0,5.33,44.0,131.3312
136,AP,CUMBERLAND VALLEY,0CV,263.549,SG,M,R,SD,8.0,12/09/2011,S958,SRS,H,R07,,1984.0,UI,136.0,5.33,28.0,107.4528
137,AP,CUMBERLAND VALLEY,0CV,269.45,SG,M,L,EFBW,20.0,12/09/2010,S958,SRS,H,R07,,1955.0,BS,141.0,5.33,56.0,131.3312
138,AP,CUMBERLAND VALLEY,0CV,269.46,SG,M,L,TDD,10.0,12/09/2010,S958,SRS,H,R07,,1947.0,BS,141.0,5.33,64.0,122.8032
139,AP,CUMBERLAND VALLEY,0CV,270.23,SG,M,L,TDD,10.0,12/09/2010,S958,SRS,H,R07,,1968.0,BS,132.0,5.33,43.0,130.6383
140,AP,KINGSPORT,Z,88.56,SG,M,L,TDD,10.0,12/09/2010,S823,SRS,H,M02,,1993.0,BS,136.0,29.97,18.0,442.3572
141,AP,KINGSPORT,Z,91.3,SG,M,L,TDD,10.0,12/09/2010,S823,SRS,H,M02,,1993.0,BS,136.0,29.97,18.0,442.3572
142,AP,CUMBERLAND VALLEY,0CV,269.46,SG,M,L,TDD,20.0,12/09/2010,S958,SRS,H,R07,,1955.0,BS,141.0,5.33,56.0,131.3312
143,AP,KINGSPORT,Z,86.0,SG,M,L,TW,10.0,12/09/2010,S823,SRS,H,M02,,1993.0,BS,136.0,29.97,18.0,442.3572
144,AP,CUMBERLAND VALLEY,0CV,259.9,SG,M,L,BRO,,12/08/2012,SERV,DMB,H,R07,W,,,136.0,5.33,,
145,AP,CUMBERLAND VALLEY,0CV,198.232,SG,M,R,SD,6.0,12/08/2011,S994,SRS,H,R10,,1983.0,OT,132.0,5.33,29.0,109.7447
146,AP,CUMBERLAND VALLEY,0CV,195.373,SG,M,L,TW,10.0,12/08/2011,S994,SRS,H,R10,,1983.0,OT,132.0,5.33,29.0,109.7447
147,AP,CUMBERLAND VALLEY,0CV,257.35,SG,M,R,SD,8.0,12/08/2010,S958,SRS,H,R07,,1949.0,UT,132.0,5.33,62.0,125.5748
148,AP,KINGSPORT,Z,78.6,SG,M,L,TDD,20.0,12/08/2010,S823,SRS,H,M01,,1993.0,BS,136.0,29.97,18.0,442.3572
149,AP,CUMBERLAND VALLEY,0CV,255.38,SG,M,L,TDD,30.0,12/08/2010,S958,SRS,H,R07,,1984.0,UT,132.0,5.33,27.0,105.0543
150,AP,CUMBERLAND VALLEY,0CV,213.488,SG,M,R,HW,2.0,12/07/2012,S958,SRS,H,R10,J,1929.0,UT,100.0,5.33,84.0,71.6352
151,AP,KINGSPORT,Z,119.46,SD,S,L,TDD,10.0,12/07/2011,S994,SRS,H,M02,,1985.0,OT,132.0,5.11,27.0,100.7181
152,AP,KINGSPORT,Z,51.6,SG,M,R,TDD,10.0,12/07/2010,S823,SRS,H,M01,,2000.0,BS,141.0,29.97,11.0,293.4063
153,AP,KD,00C,210.244,1,M,L,HSH,2.0,12/06/2012,S958,SRS,H,R08,,1992.0,FY,136.0,15.97,21.0,264.9423
154,AP,KD,00C,210.231,1,M,L,TW,10.0,12/06/2012,S958,SRS,H,R08,,1992.0,FY,136.0,15.97,21.0,264.9423
155,AP,KINGSPORT,Z,128.472,SG,M,L,SD,1.0,12/06/2011,S994,SRS,H,M02,,1995.0,BS,136.0,29.97,17.0,422.8767
156,AP,KINGSPORT,Z,128.534,SG,M,L,SD,2.0,12/06/2011,S994,SRS,H,M02,,1995.0,BS,136.0,29.97,17.0,422.8767
157,AP,CUMBERLAND VALLEY,0WC,245.56,SG,M,L,BHB,1.0,12/06/2010,S958,SRS,H,R07,,1949.0,UT,132.0,5.33,62.0,125.5748
158,AP,CUMBERLAND VALLEY,0WC,252.2,SG,M,L,HSH,3.0,12/06/2010,S958,SRS,H,R07,,1943.0,UT,132.0,5.33,68.0,115.9808
159,AP,CUMBERLAND VALLEY,0WC,257.44,SG,M,L,OAW,20.0,12/06/2010,S958,SRS,H,R07,,1970.0,UT,132.0,5.33,41.0,128.9327
160,AP,CUMBERLAND VALLEY,0WC,245.49,SG,M,L,SD,8.0,12/06/2010,S958,SRS,H,R07,,1948.0,UT,132.0,5.33,63.0,124.2423
161,AP,CUMBERLAND VALLEY,0WC,254.03,SG,M,L,TDC,30.0,12/06/2010,S958,SRS,H,R07,,1947.0,UT,131.0,5.33,64.0,122.8032
162,AP,EASTERN KENTUCKY,0WI,220.77,SD,S,R,TDD,10.0,12/06/2010,S994,SRS,H,R03,,1947.0,UT,132.0,0.27,64.0,6.2208
163,AP,CUMBERLAND VALLEY,0WC,253.97,SG,M,L,TDD,20.0,12/06/2010,S958,SRS,H,R07,,1953.0,OT,132.0,5.33,58.0,129.8388
164,AP,EASTERN KENTUCKY,0WI,221.4,SD,S,R,TDD,20.0,12/06/2010,S994,SRS,H,R03,,1948.0,UT,132.0,0.27,63.0,6.2937
165,AP,KINGSPORT,Z,48.9,SG,M,R,TDD,50.0,12/06/2010,S823,SRS,H,M01,,2000.0,BS,141.0,29.97,11.0,293.4063
166,AP,KD,00C,181.957,SG,M,L,TDD,30.0,12/05/2012,S958,SRS,H,R08,,2000.0,BS,141.0,21.28,13.0,240.6768
167,AP,KD,00C,221.842,SG,M,L,TDT,10.0,12/05/2011,S958,SRS,H,R08,,1987.0,BS,132.0,21.28,25.0,399.0
168,AP,CUMBERLAND VALLEY,0WB,240.274,1,M,L,HW,3.0,12/04/2012,S958,SRS,H,R07,,2004.0,OT,141.0,4.45,9.0,36.4455
169,AP,CUMBERLAND VALLEY,0WB,232.746,SG,M,L,TDC,10.0,12/04/2012,S958,SRS,H,R07,,1987.0,YA,132.0,5.33,26.0,102.5492
170,AP,CUMBERLAND VALLEY,0WB,232.742,SG,M,L,TDD,10.0,12/04/2012,S958,SRS,H,R07,,1967.0,UT,132.0,5.33,46.0,132.3972
171,AP,CUMBERLAND VALLEY,0WO,246.044,SG,M,L,HSH,2.0,12/03/2012,S958,SRS,H,R07,,1935.0,UT,100.0,5.33,78.0,91.4628
172,AP,S V AND E,CMN,9.514,SG,M,L,SD,3.0,12/03/2012,S994,SRS,H,G15,,1949.0,UI,132.0,3.07,64.0,70.7328
173,AP,CUMBERLAND VALLEY,0WO,243.104,SG,M,L,TDT,10.0,12/03/2012,S958,SRS,H,R07,,1930.0,UI,100.0,5.33,83.0,75.2063
174,AP,BLUE RIDGE,Z,259.7,SG,M,L,TDD,20.0,12/03/2010,S958,SRS,H,M03,,1967.0,UT,132.0,33.44,44.0,823.9616
175,AP,KINGSPORT,Z,109.246,SG,M,L,SD,2.0,12/02/2011,S994,SRS,H,M02,,1995.0,BS,136.0,29.97,17.0,422.8767
176,AP,KD,00C,198.559,SG,M,R,TDD,20.0,12/02/2011,S958,SRS,H,R08,,1984.0,WP,136.0,21.28,28.0,429.0048
177,AP,KD,00C,195.673,SG,M,R,TW,10.0,12/02/2011,S958,SRS,H,R08,,2009.0,OT,132.0,21.28,3.0,61.9248
178,AP,KINGSPORT,Z,91.244,SG,M,L,SD,1.0,12/01/2011,S994,SRS,H,M02,,1993.0,BS,136.0,29.97,19.0,461.2383
179,AP,KINGSPORT,Z,80.188,SG,M,L,SD,2.0,12/01/2011,S994,SRS,H,M02,,2001.0,BS,141.0,29.97,11.0,293.4063
180,AP,KD,00C,192.701,SG,M,L,TDD,20.0,12/01/2011,S958,SRS,H,R08,,1984.0,BS,136.0,21.28,28.0,429.0048
181,AP,KD,00C,192.742,SG,M,L,TDD,20.0,12/01/2011,S958,SRS,H,R08,,1984.0,BS,136.0,21.28,28.0,429.0048
182,AP,KINGSPORT,Z,84.52,SG,M,R,TDD,20.0,12/01/2011,S994,SRS,H,M02,,2001.0,BS,141.0,29.97,11.0,293.4063
183,AP,CUMBERLAND VALLEY,0WB,237.1,SG,M,L,BRO,,12/01/2010,SERV,H2550,H,R07, ,1984.0,BS,136.0,5.33,27.0,105.0543
184,AP,EASTERN KENTUCKY,0VB,242.62,SG,M,R,TDD,60.0,11/30/2012,S994,SRS,H,G20,,1984.0,WP,136.0,4.48,29.0,92.2432
185,AP,S V AND E,CMN,7.71,SD,S,R,BHB,1.0,11/30/2011,S958,SRS,H,G15,J,1939.0,IN,131.0,3.13,73.0,61.6923
186,AP,KINGSPORT,Z,16.8,SG,M,L,EFBW,10.0,11/30/2010,S823,SRS,H,M01,,1998.0,BS,132.0,29.97,13.0,338.9607
187,AP,BLUE RIDGE,Z,194.42,SG,M,L,EFBW,40.0,11/30/2010,S958,SRS,H,M03,,1990.0,YA,132.0,33.44,21.0,554.7696
188,AP,BLUE RIDGE,Z,185.18,SG,M,L,TDD,20.0,11/30/2010,S958,SRS,H,M03,,2004.0,OT,141.0,33.44,7.0,217.6944
189,AP,CINCINNATI,CA,616.2,SG,M,R,TDD,20.0,11/30/2010,S994,SRS,H,F75,,1971.0,UI,122.0,20.09,40.0,482.16
190,AP,BLUE RIDGE,Z,190.05,SG,M,L,TDD,30.0,11/30/2010,S958,SRS,H,M03,,1998.0,BS,132.0,33.44,13.0,378.2064
191,AP,BLUE RIDGE,Z,193.28,SG,M,L,TDD,30.0,11/30/2010,S958,SRS,H,M03,,1990.0,YA,132.0,33.44,21.0,554.7696
192,AP,BLUE RIDGE,Z,177.62,SG,M,R,TDD,40.0,11/30/2010,S958,SRS,H,M03,,1996.0,YA,136.0,33.44,15.0,426.36
193,AP,EASTERN KENTUCKY,0VB,237.663,2,M,L,SD,1.0,11/29/2012,S994,SRS,H,R03,,1984.0,WP,136.0,1.31,29.0,26.9729
194,AP,EASTERN KENTUCKY,0VB,235.042,2,M,R,SD,2.0,11/29/2012,S994,SRS,H,R03,,1984.0,UI,136.0,1.31,29.0,26.9729
195,AP,EASTERN KENTUCKY,0VB,238.925,2,M,L,SD,2.0,11/29/2012,S994,SRS,H,R03,,1981.0,UI,132.0,1.31,32.0,28.5056
196,AP,EASTERN KENTUCKY,0VB,229.282,2,M,L,SD,3.0,11/29/2012,S994,SRS,H,R03,,1974.0,UT,132.0,1.31,39.0,31.1649
197,AP,EASTERN KENTUCKY,0VB,238.781,2,M,L,SD,4.0,11/29/2012,S994,SRS,H,R03,,1981.0,UI,132.0,1.31,32.0,28.5056
198,AP,CUMBERLAND VALLEY,0CV,266.936,SG,M,R,TDD,10.0,11/29/2012,S958,SRS,H,R07,,1980.0,UI,132.0,5.33,33.0,117.8463
199,AP,CUMBERLAND VALLEY,0CV,272.122,SG,M,L,TDD,10.0,11/29/2012,S958,SRS,H,R07,,1984.0,UI,136.0,5.33,29.0,109.7447
200,AP,CUMBERLAND VALLEY,0CV,274.473,SG,M,R,TDD,10.0,11/29/2012,S958,SRS,H,R07,,1951.0,UT,132.0,5.33,62.0,125.5748
201,AP,CUMBERLAND VALLEY,0CV,275.599,SG,M,R,TDD,10.0,11/29/2012,S958,SRS,H,R07,,1986.0,CO,136.0,5.33,27.0,105.0543
202,AP,EASTERN KENTUCKY,0VB,231.18,2,M,R,TDD,20.0,11/29/2012,S994,SRS,H,R03,,1984.0,UI,136.0,1.31,29.0,26.9729
203,AP,KINGSPORT,CMG,118.72,SG,M,R,TDD,10.0,11/29/2011,S958,SRS,H,G15,,1994.0,BS,136.0,29.97,18.0,442.3572
204,AP,KINGSPORT,Z,0.898,SG,M,L,TDD,20.0,11/29/2011,S994,SRS,H,M01,,2000.0,BS,141.0,29.97,12.0,316.4832
205,AP,KINGSPORT,CMG,118.71,SG,M,R,TDD,20.0,11/29/2011,S958,SRS,H,G15,,1994.0,BS,136.0,29.97,18.0,442.3572
206,AP,BLUE RIDGE,Z,163.82,SG,M,L,TDD,10.0,11/29/2010,S958,SRS,H,M02,,2001.0,OT,141.0,33.44,10.0,300.96
207,AP,BLUE RIDGE,Z,170.79,SG,M,L,TDD,20.0,11/29/2010,S958,SRS,H,M02,,2000.0,YA,141.0,33.44,11.0,327.3776
208,AP,EASTERN KENTUCKY,0VB,222.446,SG,M,L,SD,2.0,11/28/2012,S994,SRS,H,R03,,1997.0,BS,136.0,4.48,16.0,60.2112
209,AP,EASTERN KENTUCKY,0VB,227.776,1,M,R,SD,3.0,11/28/2012,S994,SRS,H,R03,,1982.0,UI,132.0,2.75,31.0,58.8225
210,AP,EASTERN KENTUCKY,0VB,227.57,1,M,R,SD,5.0,11/28/2012,S994,SRS,H,R03,,1968.0,UT,132.0,2.75,45.0,68.0625
211,AP,EASTERN KENTUCKY,0VB,224.485,SG,M,R,TW,10.0,11/28/2012,S994,SRS,H,R03,,1983.0,UI,132.0,4.48,30.0,94.08
212,AP,KINGSPORT,Z,47.974,SG,M,L,SD,2.0,11/28/2011,S994,SRS,H,M01,,2000.0,BS,141.0,29.97,12.0,316.4832
213,AP,KINGSPORT,Z,48.513,SG,M,R,SD,2.0,11/28/2011,S994,SRS,H,M01,,2000.0,BS,141.0,29.97,12.0,316.4832
214,AP,KINGSPORT,Z,38.42,SG,M,R,SD,3.0,11/28/2011,S994,SRS,H,M01,,2001.0,BS,141.0,29.97,11.0,293.4063
215,AP,KINGSPORT,Z,52.891,SG,M,R,SD,8.0,11/28/2011,S994,SRS,H,M01,,1977.0,UT,132.0,29.97,35.0,681.8175
216,AP,BIG SANDY,CMO,2.008,SG,M,R,TDD,10.0,11/28/2011,S958,SRS,H,G20,,1996.0,BS,136.0,38.95,16.0,523.488
217,AP,KINGSPORT,Z,44.257,SG,M,L,TDD,15.0,11/28/2011,S994,SRS,H,M01,,2000.0,BS,141.0,29.97,12.0,316.4832
218,AP,EASTERN KENTUCKY,0VB,209.599,SD,S,R,TDD,10.0,11/27/2012,S994,SRS,H,R03,,1972.0,BS,132.0,0.27,41.0,6.5313
219,AP,CUMBERLAND VALLEY,0CV,254.9,SG,M,R,TDD,20.0,11/27/2010,SERV,H2550,H,R07, ,1951.0,UT,132.0,5.33,60.0,127.92
220,AP,KINGSPORT,CMG,117.76,SG,M,R,SD,3.0,11/24/2010,S994,SRS,H,G15,,1997.0,BS,136.0,29.97,14.0,360.8388
221,AP,BIG SANDY,CMO,2.93,SG,M,L,TDD,10.0,11/24/2010,S994,SRS,H,G20,,1998.0,BS,136.0,38.95,13.0,440.5245
222,AP,BIG SANDY,CMO,3.1,SG,M,L,TDD,10.0,11/24/2010,S994,SRS,H,G20,,1996.0,BS,136.0,38.95,15.0,496.6125
223,AP,BLUE RIDGE,Z,139.32,SG,M,L,TDD,10.0,11/24/2010,S958,SRS,H,M02,,2002.0,OT,132.0,33.44,9.0,273.8736
224,AP,KINGSPORT,CMG,123.3,SG,M,R,TDD,10.0,11/24/2010,S994,SRS,H,G15,,1998.0,BS,136.0,29.97,13.0,338.9607
225,AP,KINGSPORT,CMG,122.89,SG,M,L,TDD,15.0,11/24/2010,S994,SRS,H,G15,,1971.0,UI,136.0,29.97,40.0,719.28
226,AP,KINGSPORT,CMG,116.59,SG,M,L,TDD,20.0,11/24/2010,S994,SRS,H,G15,,1998.0,BS,136.0,29.97,13.0,338.9607
227,AP,KINGSPORT,CMG,123.3,SG,M,R,TDD,20.0,11/24/2010,S994,SRS,H,G15,,1998.0,BS,136.0,29.97,13.0,338.9607
228,AP,BIG SANDY,CMG,95.336,SG,M,L,EFBW,10.0,11/23/2011,S958,SRS,H,G15,,2009.0,OT,136.0,38.95,3.0,113.3445
229,AP,KINGSPORT,Z,13.823,SD,S,R,SD,4.0,11/23/2011,S994,SRS,H,M01,,1942.0,BS,131.0,5.11,70.0,107.31
230,AP,CINCINNATI CORBIN,0KC,25.8,SG,M,R,TDD,20.0,11/23/2011,SERV,J4977,H,R01, ,1984.0,BS,132.0,17.22,28.0,347.1552
231,AP,KINGSPORT,Z,14.198,SD,S,L,TDD,10.0,11/23/2011,S994,SRS,H,M01,,1943.0,BS,131.0,5.11,69.0,109.3029
232,AP,KINGSPORT,Z,14.223,SD,S,L,TDD,10.0,11/23/2011,S994,SRS,H,M01,,1945.0,UT,131.0,5.11,67.0,112.9821
233,AP,BIG SANDY,CMG,93.91,SG,M,R,TW,10.0,11/23/2011,S958,SRS,H,G15,,1994.0,YA,136.0,38.95,18.0,574.902
234,AP,KINGSPORT,Z,26.98,SG,M,L,EFBW,10.0,11/23/2010,S823,SRS,H,M01,,2000.0,BS,141.0,29.97,11.0,293.4063
235,AP,KINGSPORT,Z,27.7,SG,M,L,EFBW,5.0,11/23/2010,S823,SRS,H,M01,,2000.0,BS,141.0,29.97,11.0,293.4063
236,AP,KINGSPORT,CMG,114.32,SG,M,R,TDD,10.0,11/23/2010,S994,SRS,H,G15,,1998.0,BS,136.0,29.97,13.0,338.9607
237,AP,KD,00C,274.43,SD,S,R,TDD,20.0,11/23/2010,S958,SRS,H,R09,,1971.0,UT,132.0,3.86,40.0,92.64
238,AP,KINGSPORT,CMG,115.09,SG,M,L,TDD,20.0,11/23/2010,S994,SRS,H,G15,,1980.0,CO,136.0,29.97,31.0,641.0583
239,AP,KINGSPORT,Z,30.388,SG,M,R,SD,3.0,11/22/2011,S994,SRS,H,M01,,2001.0,BS,141.0,29.97,11.0,293.4063
240,AP,BIG SANDY,CMG,54.346,1,M,R,SD,8.0,11/22/2011,S958,SRS,H,G05,,1985.0,BS,136.0,26.08,27.0,514.0368
241,AP,KINGSPORT,Z,30.357,SG,M,R,SD,9.0,11/22/2011,S994,SRS,H,M01,,2001.0,BS,141.0,29.97,11.0,293.4063
242,AP,KINGSPORT,Z,29.732,SG,M,R,TDD,10.0,11/22/2011,S994,SRS,H,M01,,1996.0,YA,136.0,29.97,16.0,402.7968
243,AP,BIG SANDY,CMG,58.347,1,M,R,TDD,20.0,11/22/2011,S958,SRS,H,G05,,1979.0,BS,122.0,26.08,33.0,576.6288
244,AP,BIG SANDY,CMG,68.28,1,M,L,TDD,20.0,11/22/2011,S958,SRS,H,G05,,1982.0,UI,136.0,26.08,30.0,547.68
245,AP,KINGSPORT,Z,29.783,SG,M,R,TDD,20.0,11/22/2011,S994,SRS,H,M01,,1997.0,YA,136.0,29.97,15.0,382.1175
246,AP,KD,00C,267.48,SD,S,R,TDD,10.0,11/22/2010,S958,SRS,H,R09,,1971.0,UT,132.0,3.86,40.0,92.64
247,AP,KD,00C,267.64,SD,S,R,TDD,20.0,11/22/2010,S958,SRS,H,R09,,1987.0,WP,132.0,3.86,24.0,70.4064
248,AP,EASTERN KENTUCKY,0VB,151.95,SG,M,L,SD,4.0,11/21/2012,S994,SRS,H,R03,,1992.0,BS,136.0,4.48,21.0,74.3232
249,AP,EASTERN KENTUCKY,0VB,156.475,SG,M,L,TDD,20.0,11/21/2012,S994,SRS,H,R03,,1992.0,BS,136.0,4.48,21.0,74.3232
250,AP,BIG SANDY,CMG,65.918,2,M,R,SD,8.0,11/21/2011,S958,SRS,H,G05,,1979.0,BS,122.0,17.88,33.0,395.3268
251,AP,BIG SANDY,CMG,57.81,SG,M,L,TDD,10.0,11/21/2011,S958,SRS,H,G05,,1995.0,BS,136.0,38.95,17.0,549.5845
252,AP,EASTERN KENTUCKY,0VB,186.923,SD,S,R,SD,2.0,11/20/2012,S994,SRS,H,R03,,1980.0,UT,132.0,0.27,33.0,5.9697
253,AP,EASTERN KENTUCKY,0VB,175.805,SG,M,L,SD,4.0,11/20/2012,S994,SRS,H,R03,,1994.0,BS,136.0,4.48,19.0,68.9472
254,AP,EASTERN KENTUCKY,0VB,171.556,SG,M,L,TDD,10.0,11/20/2012,S994,SRS,H,R03,,1994.0,BS,136.0,4.48,19.0,68.9472
255,AP,E AND B V,CMO,18.22,SG,M,R,TDD,10.0,11/20/2010,S994,SRS,H,G20,,1996.0,BS,136.0,13.0,15.0,165.75
256,AP,E AND B V,CMO,30.59,SG,M,L,TDD,10.0,11/20/2010,S994,SRS,H,G20,,2001.0,BS,141.0,13.0,10.0,117.0
257,AP,E AND B V,CMO,31.67,SG,M,L,TDD,10.0,11/20/2010,S994,SRS,H,G20,,1995.0,BS,136.0,13.0,16.0,174.72
258,AP,E AND B V,CMO,18.34,SG,M,R,TDD,20.0,11/20/2010,S994,SRS,H,G20,,1996.0,BS,136.0,13.0,15.0,165.75
259,AP,E AND B V,CMO,18.29,SG,M,R,TDD,30.0,11/20/2010,S994,SRS,H,G20,,1996.0,BS,136.0,13.0,15.0,165.75
260,AP,EASTERN KENTUCKY,0VB,148.485,2,M,L,SD,1.0,11/19/2012,S994,SRS,H,R03,,1981.0,UT,132.0,1.31,32.0,28.5056
261,AP,EASTERN KENTUCKY,0VB,142.5,SG,M,R,SD,2.0,11/19/2012,S994,SRS,H,R03,,1964.0,UT,132.0,4.48,49.0,111.9552
262,AP,BLUE RIDGE,Z,161.081,SG,M,R,SD,3.0,11/19/2012,S958,SRS,H,M02,,1995.0,BS,136.0,33.44,18.0,493.5744
263,AP,BLUE RIDGE,Z,172.258,SG,M,R,TDD,10.0,11/19/2012,S958,SRS,H,M03,,2002.0,YA,141.0,33.44,11.0,327.3776
264,AP,EASTERN KENTUCKY,0VB,144.379,SG,M,L,TDD,10.0,11/19/2012,S994,SRS,H,R03,,1988.0,BS,132.0,4.48,25.0,84.0
265,AP,EASTERN KENTUCKY,0VB,146.54,2,M,R,TDD,20.0,11/19/2012,S994,SRS,H,R03,,1981.0,UT,132.0,1.31,32.0,28.5056
266,AP,S V AND E,CMN,3.75,SG,M,R,TDD,20.0,11/19/2010,S994,SRS,H,G15,,1952.0,UI,132.0,3.07,59.0,74.2633
267,AP,BIG SANDY,CMG,52.274,SG,M,R,SD,4.0,11/18/2011,S958,SRS,H,G05,,1986.0,BS,136.0,38.95,26.0,749.398
268,AP,CUMBERLAND VALLEY,0WM,249.5,SG,M,R,TDD,10.0,11/18/2011,S994,SRS,H,R07,,1970.0,UT,132.0,5.33,42.0,129.8388
269,AP,CUMBERLAND VALLEY,0WM,249.471,SG,M,R,TDD,20.0,11/18/2011,S994,SRS,H,R07,,1986.0,OT,136.0,5.33,26.0,102.5492
270,AP,BIG SANDY,CMG,78.44,SG,M,L,EFBW,10.0,11/18/2010,S994,SRS,H,G05,,2010.0,OT,136.0,38.95,1.0,38.5605
271,AP,BIG SANDY,CMG,40.9,1,M,L,SD,7.0,11/18/2010,S994,SRS,H,G05,,1986.0,OT,136.0,26.08,25.0,489.0
272,AP,BIG SANDY,CMG,38.31,1,M,R,TDD,10.0,11/17/2011,S958,SRS,H,G05,,1998.0,BS,136.0,26.08,14.0,314.0032
273,AP,KD,00C,251.16,SG,M,L,EFBW,20.0,11/17/2010,S958,SRS,H,R09,,1988.0,OT,132.0,21.28,23.0,376.8688
274,AP,BIG SANDY,CMG,57.64,SG,M,L,SD,2.0,11/17/2010,S994,SRS,H,G05,,1996.0,BS,136.0,38.95,15.0,496.6125
275,AP,BIG SANDY,CMG,59.3,SG,M,R,TDD,10.0,11/17/2010,S994,SRS,H,G05,,1996.0,BS,136.0,38.95,15.0,496.6125
276,AP,BIG SANDY,CMG,59.46,SG,M,R,TDD,10.0,11/17/2010,S994,SRS,H,G05,,1996.0,BS,136.0,38.95,15.0,496.6125
277,AP,BIG SANDY,CMG,60.27,SG,M,L,TDD,10.0,11/17/2010,S994,SRS,H,G05,,1992.0,BS,136.0,38.95,19.0,599.4405
278,AP,BIG SANDY,CMG,68.02,2,M,L,TDD,10.0,11/17/2010,S994,SRS,H,G05,,1992.0,BS,136.0,17.88,19.0,275.1732
279,AP,KD,00C,251.16,SG,M,L,TDD,20.0,11/17/2010,S958,SRS,H,R09,,1988.0,UT,132.0,21.28,23.0,376.8688
280,AP,BIG SANDY,CMG,68.05,2,M,L,VSH,2.0,11/17/2010,S994,SRS,H,G05,,1966.0,UT,132.0,17.88,45.0,442.53
281,AP,ROCKHOUSE,0VB,267.9,SG,M,R,CH,10.0,11/16/2012,S994,SRS,H,G20,,1967.0,UT,132.0,6.09,46.0,151.2756
282,AP,BLUE RIDGE,Z,150.194,SG,M,L,HSH,4.0,11/16/2012,S958,SRS,H,M02,,2003.0,OT,141.0,33.44,10.0,300.96
283,AP,ROCKHOUSE,0VB,270.114,SG,M,L,SD,12.0,11/16/2012,S994,SRS,H,G20,,1941.0,UC,131.0,6.09,72.0,122.7744
284,AP,ROCKHOUSE,0VB,270.009,SG,M,L,SD,2.0,11/16/2012,S994,SRS,H,G20,,1945.0,UI,131.0,6.09,68.0,132.5184
285,AP,ROCKHOUSE,0VB,271.418,SG,M,R,SD,8.0,11/16/2012,S994,SRS,H,G20,,1934.0,UC,131.0,6.09,79.0,101.0331
286,AP,BLUE RIDGE,Z,145.183,SG,M,L,TDC,20.0,11/16/2012,S958,SRS,H,M02,,1998.0,BS,136.0,33.44,15.0,426.36
287,AP,BLUE RIDGE,Z,158.395,SG,M,L,TDD,10.0,11/16/2012,S958,SRS,H,M02,,1995.0,BS,136.0,33.44,18.0,493.5744
288,AP,ROCKHOUSE,0VB,269.079,SG,M,R,TDD,10.0,11/16/2012,S994,SRS,H,G20,,1945.0,UI,131.0,6.09,68.0,132.5184
289,AP,ROCKHOUSE,0VB,269.723,SG,M,R,TDD,10.0,11/16/2012,S994,SRS,H,G20,,1945.0,UI,131.0,6.09,68.0,132.5184
290,AP,BIG SANDY,CMG,32.359,1,M,L,SD,8.0,11/16/2011,S958,SRS,H,G05,,1994.0,BS,136.0,26.08,18.0,384.9408
291,AP,CUMBERLAND VALLEY,0CV,263.545,SG,M,R,SD,8.0,11/16/2011,S994,SRS,H,R07,,1984.0,UI,136.0,5.33,28.0,107.4528
292,AP,CUMBERLAND VALLEY,0CV,263.549,SG,M,R,SD,8.0,11/16/2011,S994,SRS,H,R07,,1984.0,UI,136.0,5.33,28.0,107.4528
293,AP,BIG SANDY,CMG,29.268,1,M,L,TDD,10.0,11/16/2011,S958,SRS,H,G05,,2000.0,BS,141.0,26.08,12.0,275.4048
294,AP,BIG SANDY,CMG,40.09,1,M,L,SD,2.0,11/16/2010,S994,SRS,H,G05,,1976.0,BL,122.0,26.08,35.0,593.32
295,AP,BIG SANDY,CMG,40.1,1,M,L,SD,4.0,11/16/2010,S994,SRS,H,G05,,1986.0,OT,136.0,26.08,25.0,489.0
296,AP,BIG SANDY,CMG,44.17,SG,M,L,TDD,10.0,11/16/2010,S994,SRS,H,G05,,2001.0,OT,141.0,38.95,10.0,350.55
297,AP,BIG SANDY,CMG,49.37,SG,M,L,TDD,10.0,11/16/2010,S994,SRS,H,G05,,1984.0,BS,136.0,38.95,27.0,767.7045
298,AP,BIG SANDY,CMG,33.91,SG,M,R,TDD,20.0,11/16/2010,S994,SRS,H,G05,,1985.0,OT,136.0,38.95,26.0,749.398
299,AP,BIG SANDY,CMG,56.03,1,M,R,TDD,20.0,11/16/2010,S994,SRS,H,G05,,1986.0,BS,136.0,26.08,25.0,489.0
300,AP,KD,00C,242.76,SG,M,L,TDD,40.0,11/16/2010,S958,SRS,H,R08,,1987.0,FY,132.0,21.28,24.0,388.1472
301,AP,BIG SANDY,CMG,7.306,2,M,L,SD,6.0,11/15/2011,S958,SRS,H,G05,,1979.0,BS,122.0,17.88,33.0,395.3268
302,AP,BIG SANDY,CMG,9.224,2,M,L,SD,6.0,11/15/2011,S958,SRS,H,G05,,1954.0,UI,132.0,17.88,58.0,435.5568
303,AP,BIG SANDY,CMG,24.41,SG,M,L,SD,1.0,11/15/2010,S994,SRS,H,G05,,1997.0,BS,136.0,38.95,14.0,468.958
304,AP,BLUE RIDGE,Z,184.2,SG,M,R,TDD,20.0,11/15/2010,SERV,MJJ,H,M03, ,1997.0,BS,136.0,33.44,14.0,402.6176
305,AP,KD,00C,212.44,1,M,L,TDD,15.0,11/15/2010,S958,SRS,H,R08,,1988.0,OT,132.0,15.97,23.0,282.8287
306,AP,KD,00C,212.42,1,M,L,TDD,20.0,11/15/2010,S958,SRS,H,R08,,1988.0,OT,132.0,15.97,23.0,282.8287
307,AP,BIG SANDY,CMG,19.07,SG,M,L,TW,10.0,11/15/2010,S994,SRS,H,G05,,1984.0,KR,136.0,38.95,27.0,767.7045
308,AP,KINGSPORT,Z,111.065,SG,M,R,EFBW,10.0,11/14/2012,S958,SRS,H,M02,,1995.0,BS,136.0,29.97,18.0,442.3572
309,AP,ROCKHOUSE,0VI,250.066,SG,M,L,HW,3.0,11/14/2012,S994,SRS,H,G20,,1973.0,UT,132.0,6.09,40.0,146.16
310,AP,ROCKHOUSE,0VI,253.227,SG,M,R,HW,8.0,11/14/2012,S994,SRS,H,G20,,1971.0,UT,132.0,6.09,42.0,148.3524
311,AP,ROCKHOUSE,0VI,250.815,SG,M,L,TDD,10.0,11/14/2012,S994,SRS,H,G20,,1952.0,UT,132.0,6.09,61.0,144.8811
312,AP,ROCKHOUSE,0VG,279.929,SG,M,R,HW,3.0,11/14/2011,S958,SRS,H,G20,,2004.0,OT,141.0,6.09,8.0,44.8224
313,AP,ROCKHOUSE,0VG,268.534,SG,M,L,SD,6.0,11/14/2011,S958,SRS,H,G20,,1959.0,DI,132.0,6.09,53.0,151.7019
314,AP,CUMBERLAND VALLEY,0CV,276.085,SG,M,L,TDD,10.0,11/14/2011,S994,SRS,H,R07,,1953.0,UT,132.0,5.33,59.0,128.9327
315,AP,ROCKHOUSE,0VG,282.231,SG,M,R,TDD,10.0,11/14/2011,S958,SRS,H,G20,,1997.0,BS,136.0,6.09,15.0,77.6475
316,AP,ROCKHOUSE,0VG,284.604,SG,M,L,TDD,10.0,11/14/2011,S958,SRS,H,G20,,1998.0,BS,136.0,6.09,14.0,73.3236
317,AP,KINGSPORT,Z,78.078,SG,M,R,SD,4.0,11/13/2012,S958,SRS,H,M01,,2001.0,BS,141.0,29.97,12.0,316.4832
318,AP,KINGSPORT,Z,50.161,SG,M,R,TDD,50.0,11/12/2012,S958,SRS,H,M01,,2000.0,BS,141.0,29.97,13.0,338.9607
319,AP,BIG SANDY,CMG,11.0,SG,M,L,SD,2.0,11/12/2010,S994,SRS,H,G05,,1998.0,BS,136.0,38.95,13.0,440.5245
320,AP,BIG SANDY,CMG,11.77,SG,M,L,TDD,20.0,11/12/2010,S994,SRS,H,G05,,1984.0,BS,136.0,38.95,27.0,767.7045
321,AP,E AND B V,CMO,36.132,SG,M,R,SD,8.0,11/11/2011,S958,SRS,H,G20,,1976.0,UI,136.0,13.0,36.0,299.52
322,AP,KD,00C,195.71,SG,M,R,TDD,15.0,11/11/2010,S958,SRS,H,R08,,2009.0,UT,132.0,21.28,2.0,41.7088
323,AP,E AND B V,CMO,18.278,SG,M,R,SD,3.0,11/10/2011,S958,SRS,H,G20,,1952.0,UI,132.0,13.0,60.0,312.0
324,AP,E AND B V,CMO,18.205,SG,M,R,TDD,10.0,11/10/2011,S958,SRS,H,G20,,1996.0,BS,136.0,13.0,16.0,174.72
325,AP,E AND B V,CMO,18.22,SG,M,R,TDD,10.0,11/10/2011,S958,SRS,H,G20,,1996.0,BS,136.0,13.0,16.0,174.72
326,AP,E AND B V,CMO,18.23,SG,M,R,TDD,10.0,11/10/2011,S958,SRS,H,G20,,1996.0,BS,136.0,13.0,16.0,174.72
327,AP,E AND B V,CMO,18.24,SG,M,R,TDD,10.0,11/10/2011,S958,SRS,H,G20,,1996.0,BS,136.0,13.0,16.0,174.72
328,AP,E AND B V,CMO,24.476,SG,M,R,TDD,10.0,11/10/2011,S958,SRS,H,G20,,1996.0,BS,136.0,13.0,16.0,174.72
329,AP,E AND B V,CMO,18.209,SG,M,R,TDD,20.0,11/10/2011,S958,SRS,H,G20,,1996.0,BS,136.0,13.0,16.0,174.72
330,AP,E AND B V,CMO,19.72,SG,M,R,TW,20.0,11/10/2011,S958,SRS,H,G20,,1955.0,UT,132.0,13.0,57.0,318.63
331,AP,CUMBERLAND VALLEY,0CV,257.34,SG,M,R,SD,12.0,11/10/2010,S994,SRS,H,R07,,1957.0,UT,132.0,5.33,54.0,132.3972
332,AP,CUMBERLAND VALLEY,0PC,226.31,SG,M,R,TDD,10.0,11/10/2010,S994,SRS,H,R07,,1930.0,UT,100.0,5.33,81.0,82.0287
333,AP,KINGSPORT,Z,27.931,SG,M,R,TDD,20.0,11/09/2012,S958,SRS,H,M01,,2000.0,BS,141.0,29.97,13.0,338.9607
334,AP,BLUE RIDGE,ZD,1.338,SG,M,L,HW,2.0,11/09/2011,S958,SRS,H,M03,J,1948.0,UT,112.0,33.44,64.0,770.4576
335,AP,BLUE RIDGE,ZD,1.28,SG,M,L,TDC,30.0,11/09/2011,S958,SRS,H,M03,,1949.0,UC,115.0,33.44,63.0,779.4864
336,AP,EASTERN KENTUCKY,0WV,242.64,SG,M,L,HSH,5.0,11/09/2010,S958,SRS,H,G20,,1953.0,UT,132.0,4.48,58.0,109.1328
337,AP,CUMBERLAND VALLEY,0CV,260.83,SG,M,R,SW,1.0,11/09/2010,S994,SRS,H,R07,,1987.0,BS,136.0,5.33,24.0,97.2192
338,AP,EASTERN KENTUCKY,0WV,241.32,SG,M,R,TDD,15.0,11/09/2010,S958,SRS,H,G20,,1954.0,UT,132.0,4.48,57.0,109.8048
339,AP,EASTERN KENTUCKY,0WV,241.54,SG,M,L,TDD,15.0,11/09/2010,S958,SRS,H,G20,,1952.0,UT,132.0,4.48,59.0,108.3712
340,AP,CUMBERLAND VALLEY,0CV,272.16,SG,M,L,TDD,20.0,11/09/2010,S994,SRS,H,R07,,1984.0,UI,132.0,5.33,27.0,105.0543
341,AP,EASTERN KENTUCKY,0WV,241.54,SG,M,L,TDD,20.0,11/09/2010,S958,SRS,H,G20,,1980.0,UT,132.0,4.48,31.0,95.8272
342,AP,EASTERN KENTUCKY,0WV,241.57,SG,M,L,TDD,20.0,11/09/2010,S958,SRS,H,G20,,1980.0,UT,132.0,4.48,31.0,95.8272
343,AP,EASTERN KENTUCKY,0WV,242.1,SG,M,L,TDD,20.0,11/09/2010,S958,SRS,H,G20,,1971.0,UT,132.0,4.48,40.0,107.52
344,AP,EASTERN KENTUCKY,0WV,242.54,SG,M,R,TDD,20.0,11/09/2010,S958,SRS,H,G20,,1980.0,UT,132.0,4.48,31.0,95.8272
345,AP,EASTERN KENTUCKY,0WV,242.64,SG,M,L,TDD,20.0,11/09/2010,S958,SRS,H,G20,,1953.0,UT,132.0,4.48,58.0,109.1328
346,AP,EASTERN KENTUCKY,0WV,243.24,SG,M,L,TDD,20.0,11/09/2010,S958,SRS,H,G20,,1971.0,UT,132.0,4.48,40.0,107.52
347,AP,CUMBERLAND VALLEY,0CV,248.62,SG,M,L,SD,12.0,11/08/2010,S994,SRS,H,R07,,1982.0,OT,132.0,5.33,29.0,109.7447
348,AP,CUMBERLAND VALLEY,0CV,252.77,SG,M,L,TDD,10.0,11/08/2010,S994,SRS,H,R07,,1943.0,UT,131.0,5.33,68.0,115.9808
349,AP,CUMBERLAND VALLEY,0CV,254.51,SG,M,R,TDD,10.0,11/08/2010,S994,SRS,H,R07,,1959.0,UT,132.0,5.33,52.0,133.0368
350,AP,BLUE RIDGE,Z,152.2,SG,M,L,BRO,,11/07/2012,SERV,JDG,H,M02, ,,YA,136.0,33.44,,
351,AP,BIG SANDY,CMO,0.55,SG,M,L,TDD,20.0,11/07/2012,S958,SRS,H,G20,,1988.0,FY,132.0,38.95,25.0,730.3125
352,AP,BIG SANDY,CMO,0.54,SG,M,L,TDD,40.0,11/07/2012,S958,SRS,H,G20,,1988.0,FY,132.0,38.95,25.0,730.3125
353,AP,BIG SANDY,CMO,0.53,SG,M,L,VSH,6.0,11/07/2012,S958,SRS,H,G20,,1973.0,UT,132.0,38.95,40.0,934.8
354,AP,BLUE RIDGE,Z,233.6,SD,S,L,BHB,6.0,11/07/2011,S958,SRS,H,M03,J,1997.0,YA,136.0,6.1,15.0,77.775
355,AP,BLUE RIDGE,Z,237.539,SG,M,L,SD,3.0,11/07/2011,S958,SRS,H,M03,,1997.0,BS,136.0,33.44,15.0,426.36
356,AP,BLUE RIDGE,Z,232.344,SD,S,R,TDD,20.0,11/07/2011,S958,SRS,H,M03,,1987.0,UI,132.0,6.1,25.0,114.375
357,AP,CUMBERLAND VALLEY,0CV,198.05,SG,M,L,TDD,60.0,11/07/2010,SERV,JCH,H,R10, ,1983.0,UI,132.0,5.33,28.0,107.4528
358,AP,CUMBERLAND VALLEY,0CV,201.2,SG,M,R,TDD,60.0,11/07/2010,SERV,JCH,H,R10, ,1983.0,UC,132.0,5.33,28.0,107.4528
359,AP,CUMBERLAND VALLEY,0WM,245.74,SG,M,R,TDD,15.0,11/05/2010,S994,SRS,H,R07,,1959.0,UT,132.0,5.33,52.0,133.0368
360,AP,CUMBERLAND VALLEY,0WM,248.87,SG,M,R,TDD,20.0,11/05/2010,S994,SRS,H,R07,,1968.0,BS,132.0,5.33,43.0,130.6383
361,AP,CUMBERLAND VALLEY,0WM,248.81,SG,M,R,TW,10.0,11/05/2010,S994,SRS,H,R07,,1968.0,UT,132.0,5.33,43.0,130.6383
362,AP,CUMBERLAND VALLEY,0WM,243.19,SG,M,R,TW,20.0,11/05/2010,S994,SRS,H,R07,,1947.0,UI,131.0,5.33,64.0,122.8032
363,AP,CUMBERLAND VALLEY,0SC,218.19,SG,M,L,TDD,15.0,11/04/2010,S994,SRS,H,R10,,1955.0,UI,132.0,5.33,56.0,131.3312
364,AP,CUMBERLAND VALLEY,0SC,203.67,SG,M,R,TW,10.0,11/04/2010,S994,SRS,H,R10,,1955.0,UT,132.0,5.33,56.0,131.3312
365,AP,BLUE RIDGE,Z,196.399,SG,M,L,TDD,10.0,11/03/2011,S958,SRS,H,M03,,1990.0,YA,132.0,33.44,22.0,573.8304
366,AP,BLUE RIDGE,Z,194.401,SG,M,L,TDD,30.0,11/03/2011,S958,SRS,H,M03,,1995.0,BS,136.0,33.44,17.0,471.8384
367,AP,BLUE RIDGE,Z,196.115,SD,S,L,TDD,30.0,11/03/2011,S958,SRS,H,M03,,1987.0,OT,132.0,6.1,25.0,114.375
368,AP,KD,00C,192.714,SG,M,L,TW,20.0,11/03/2011,S976,SRS,H,R08,,1984.0,VI,136.0,21.28,28.0,429.0048
369,AP,BLUE RIDGE,Z,180.286,SG,M,L,TDD,10.0,11/02/2011,S958,SRS,H,M03,,2001.0,YA,141.0,33.44,11.0,327.3776
370,AP,BLUE RIDGE,Z,180.3,SG,M,L,TDD,20.0,11/02/2011,S958,SRS,H,M03,,2001.0,YA,141.0,33.44,11.0,327.3776
371,AP,COLUMBUS,CK,1.4,1,M,R,TDD,30.0,11/02/2010,S958,SRS,H,G45,,1998.0,BS,136.0,21.62,13.0,244.5222
372,AP,BIG SANDY,CMG,19.985,SG,M,R,TDD,40.0,11/01/2012,S958,SRS,H,G05,,1994.0,YA,136.0,38.95,19.0,599.4405
373,AP,E AND B V,CMO,33.002,SD,S,L,TDT,10.0,11/01/2012,S994,SRS,H,G20,,1940.0,UI,131.0,14.57,73.0,287.1747
374,AP,BLUE RIDGE,Z,160.733,SD,S,R,EFBW,10.0,11/01/2011,S958,SRS,H,M02,,1973.0,BS,132.0,6.1,39.0,145.119
375,AP,BLUE RIDGE,Z,163.811,SG,M,L,TDD,10.0,11/01/2011,S958,SRS,H,M02,,2001.0,YA,141.0,33.44,11.0,327.3776
376,AP,NORTHERN,CJ,14.96,2,M,L,SD,12.0,11/01/2010,S958,SRS,H,H75,,1949.0,UI,132.0,14.16,62.0,333.6096
